Repository: zhaosenqu/AlN_poster

# ORNL RSI Summer 2026 Poster Figures

**Analysis and visualization code for (0002)-textured wurtzite AlN thin film growth on plasma-modified SiO₂ substrates.**
---

## Project Overview

This repository contains Python scripts used to generate figures for the Oak Ridge National Laboratory (ORNL) Research Science Internship (RSI) Summer 2026 poster presentation.

The research investigates the growth of highly c-axis oriented aluminum nitride (AlN) thin films using reactive magnetron sputtering on silicon dioxide substrates. The key innovation is the use of nitrogen plasma treatment to create an oxynitride (SiO$_X$N$_Y$) templating layer that promotes preferential (0002) texture in the deposited AlN films.

## Repository Structure

```
.
├── fig_utils.py          # Shared utilities, color palette, data loading
├── fig1_concept.py       # Conceptual schematic of templating mechanism
├── fig2_campaign.py      # Campaign outcomes: FWHM vs run, growth rate
├── fig3_rocking.py       # Rocking curve FWHM bar chart by condition
├── fig4_coherence.py     # XRD coherence length & c-lattice parameter
├── fig5_afm_rms.py       # AFM RMS surface roughness analysis
├── fig6_grains.py        # Surface feature size vs XRD coherence length
├── fig7_xrr.py           # X-ray reflectivity: density & thickness
└── figures/              # Output directory (auto-created)
```

---

## Figure Descriptions

| Figure | Script | Description |
|--------|--------|-------------|
| **Fig. 1** | `fig1_concept.py` | Schematic comparing untreated SiO₂ (mixed texture) vs. plasma-modified SiO$_X$N$_Y$ ((0002)-textured AlN) |
| **Fig. 2** | `fig2_campaign.py` | Campaign timeline showing rocking curve FWHM evolution and growth rate improvements |
| **Fig. 3** | `fig3_rocking.py` | Horizontal bar chart of rocking curve FWHM by growth condition (60-min and 10-min series) |
| **Fig. 4** | `fig4_coherence.py` | (a) Out-of-plane coherence length via Scherrer analysis, (b) c-lattice parameter comparison |
| **Fig. 5** | `fig5_afm_rms.py` | AFM RMS roughness (S$_\psi$) across multiple scan sizes (1, 2, 5 µm) |
| **Fig. 6** | `fig6_grains.py` | AFM surface feature diameter vs. XRD coherence length correlation |
| **Fig. 7** | `fig7_xrr.py` | XRR-derived film density and thickness for 10-min growth series |

---

# Clone the repository
git clone https://github.com/zhaosenqu/AlN_poster.git
cd ornl-rsi-poster-2026

# (Optional) For interactive plotting backends
pip install PyQt5  # or use TkAgg
```

---

## Usage

### Generate All Figures

```bash

# Run each figure script individually
python fig1_concept.py
python fig2_campaign.py
python fig3_rocking.py
python fig4_coherence.py
python fig5_afm_rms.py
python fig6_grains.py
python fig7_xrr.py
```

### Output Formats

Figures are automatically saved to the `figures/` directory in multiple formats:

- **PNG** (300–600 DPI, transparent background)
- **PDF** (vector, publication-ready)
- **SVG** (vector, editable)

---

## Data Files

| File | Contents |
|------|----------|
| `rocking_curve_summary.csv` | AlN (0002) ω-scan FWHM values and uncertainties |
| `xrd_coherence_summary.csv` | Scherrer coherence length and c-lattice parameters |
| `XRR_summary.csv` | X-ray reflectivity derived density and thickness |
| `AFM_RMS_summary.csv` | Surface roughness (S$_\psi$) from AFM scans |
| `AFM_grain_summary.csv` | Grain/feature size statistics from AFM |
| `master_table.csv` | Combined process parameters and results |

---

## Color Palette

| Color | Hex | Usage |
|-------|-----|-------|
| Green | `#007833` | Primary data, ORNL branding |
| Dark Green | `#00542B` | Reference lines, emphasis |
| Teal | `#0072B2` | Secondary data (thin films) |
| Amber | `#E69F00` | Highlights, best results |
| Red | `#D55E00` | Problem indicators, early runs |
| Ink | `#1E252B` | Text, axes |
| Muted | `#5B6770` | Secondary text, annotations |
| Faint | `#C9D2CC` | Reference lines, backgrounds |

---

## Growth Conditions Reference

| Run | Condition | Notes |
|-----|-----------|-------|
| 15 | Standard recipe | Baseline |
| 17 | 30 W oxynitride | — |
| 22 | N₂ cool, 80 min | — |
| 24 | 2.5 mTorr pre-sputter | — |
| 25 | Vacuum cool, 3.5 h | — |
| 26 | Mixed pre-sputter | — |
| 27 | 60-min oxynitride (lit.) | Per Mercer et al. |
| 28 | Mixed pre-sputter, low P | — |
| **29** | **2.5 mTorr, no soak** | **Best result (FWHM = 1.09°)** |
| 30 | 40 W oxynitride | 10-min growth (~125 nm) |
| 32 | Overnight cool | 10-min growth (~125 nm) |
| 33 | 50 W oxynitride | 10-min growth (~125 nm) |

---

## Data Availability

Analysis code and raw data is available upon request.
---

File: data/AFM_RMS_summary.csv
file,channel,calibrated,scan_x_um,scan_y_um,rows,cols,pixel_x_nm,pixel_y_nm,poly_degree,sigma_clip,fit_pixels_retained_pct,row_method,despike,despike_mad_k,despiked_pixels,despiked_pct,Sa_nm,Sq_RMS_nm,Sz_nm,Sz_p99p5_nm,Ssk,Sku,figure_png,processed_npz
15_0617_oxy_40W_1um_1.0_00000.spm,"s [zsensor] ""height sensor""",True,1.0,1.0,512,512,1.953125,1.953125,2,3.5,86.05537414550781,median,True,3.0,22776,8.6883544921875,0.5220589199953427,0.6982873654852992,8.096533908974818,4.2585398393239915,-0.660911923522122,7.646767216338924,/Users/markqu/Library/CloudStorage/OneDrive-JohnsHopkins/Research/2026_ORNL_Kelley_RSI/Data_/AFM_batch_process/All_Data/AFM_RMS_outputs/15_0617_oxy_40W_1um_1.0_00000_rms_topography.png,/Users/markqu/Library/CloudStorage/OneDrive-JohnsHopkins/Research/2026_ORNL_Kelley_RSI/Data_/AFM_batch_process/All_Data/AFM_RMS_outputs/15_0617_oxy_40W_1um_1.0_00000_rms_processed_height.npz
15_0617_oxy_40W_1um_2.0_00000.spm,"s [zsensor] ""height sensor""",True,1.0,1.0,512,512,1.953125,1.953125,2,3.5,99.08332824707031,median,True,3.0,30270,11.547088623046875,0.3282321911849317,0.46366201233257437,6.560253780790053,3.248282638861787,-0.9922484376415112,12.601727755053165,/Users/markqu/Library/CloudStorage/OneDrive-JohnsHopkins/Research/2026_ORNL_Kelley_RSI/Data_/AFM_batch_process/All_Data/AFM_RMS_outputs/15_0617_oxy_40W_1um_2.0_00000_rms_topography.png,/Users/markqu/Library/CloudStorage/OneDrive-JohnsHopkins/Research/2026_ORNL_Kelley_RSI/Data_/AFM_batch_process/All_Data/AFM_RMS_outputs/15_0617_oxy_40W_1um_2.0_00000_rms_processed_height.npz
15_0617_oxy_40W_1um_3.0_00000.spm,"s [zsensor] ""height sensor""",True,1.0,1.0,512,512,1.953125,1.953125,2,3.5,99.2584228515625,median,True,3.0,37040,14.129638671875,0.37353185506162073,0.4963118119352066,6.661057162430117,2.953941844783767,-0.2435230593099703,5.77396499952224,/Users/markqu/Library/CloudStorage/OneDrive-JohnsHopkins/Research/2026_ORNL_Kelley_RSI/Data_/AFM_batch_process/All_Data/AFM_RMS_outputs/15_0617_oxy_40W_1um_3.0_00000_rms_topography.png,/Users/markqu/Library/CloudStorage/OneDrive-JohnsHopkins/Research/2026_ORNL_Kelley_RSI/Data_/AFM_batch_process/All_Data/AFM_RMS_outputs/15_0617_oxy_40W_1um_3.0_00000_rms_processed_height.npz
15_0617_oxy_40W_2um_1.0_00000.spm,"s [zsensor] ""height sensor""",True,2.0,2.0,512,512,3.90625,3.90625,2,3.5,99.37934875488281,median,True,3.0,71616,27.3193359375,0.49999197925349453,0.680226053861767,9.83442506700439,4.3754637262887215,-1.0802502272496113,11.148554948125717,/Users/markqu/Library/CloudStorage/OneDrive-JohnsHopkins/Research/2026_ORNL_Kelley_RSI/Data_/AFM_batch_process/All_Data/AFM_RMS_outputs/15_0617_oxy_40W_2um_1.0_00000_rms_topography.png,/Users/markqu/Library/CloudStorage/OneDrive-JohnsHopkins/Research/2026_ORNL_Kelley_RSI/Data_/AFM_batch_process/All_Data/AFM_RMS_outputs/15_0617_oxy_40W_2um_1.0_00000_rms_processed_height.npz
15_0617_oxy_40W_2um_2.0_00000.spm,"s [zsensor] ""height sensor""",True,2.0,2.0,512,512,3.90625,3.90625,2,3.5,99.05166625976562,median,True,3.0,59950,22.869110107421875,0.3668389076669959,0.5306422508383484,8.742488259576998,3.654461850937299,-1.6908527394024133,19.091716870677224,/Users/markqu/Library/CloudStorage/OneDrive-JohnsHopkins/Research/2026_ORNL_Kelley_RSI/Data_/AFM_batch_process/All_Data/AFM_RMS_outputs/15_0617_oxy_40W_2um_2.0_00000_rms_topography.png,/Users/markqu/Library/CloudStorage/OneDrive-JohnsHopkins/Research/2026_ORNL_Kelley_RSI/Data_/AFM_batch_process/All_Data/AFM_RMS_outputs/15_0617_oxy_40W_2um_2.0_00000_rms_processed_height.npz
15_0617_oxy_40W_2um_3.0_00000.spm,"s [zsensor] ""height sensor""",True,2.0,2.0,512,512,3.90625,3.90625,2,3.5,99.25689697265625,median,True,3.0,145415,55.47142028808594,0.43354152918203476,0.6186419863435656,9.846516326955589,4.348502899538035,-1.785285385149971,18.006462130762575,/Users/markqu/Library/CloudStorage/OneDrive-JohnsHopkins/Research/2026_ORNL_Kelley_RSI/Data_/AFM_batch_process/All_Data/AFM_RMS_outputs/15_0617_oxy_40W_2um_3.0_00000_rms_topography.png,/Users/markqu/Library/CloudStorage/OneDrive-JohnsHopkins/Research/2026_ORNL_Kelley_RSI/Data_/AFM_batch_process/All_Data/AFM_RMS_outputs/15_0617_oxy_40W_2um_3.0_00000_rms_processed_height.npz
15_0617_oxy_40W_5um_1.0_00000.spm,"s [zsensor] ""height sensor""",True,5.0,5.0,512,512,9.765625,9.765625,2,3.5,99.542236328125,median,True,3.0,43431,16.567611694335938,0.3812611363501459,0.54485536489274,9.385507638919963,2.8214811048656037,-2.169265875113096,23.458388509467866,/Users/markqu/Library/CloudStorage/OneDrive-JohnsHopkins/Research/2026_ORNL_Kelley_RSI/Data_/AFM_batch_process/All_Data/AFM_RMS_outputs/15_0617_oxy_40W_5um_1.0_00000_rms_topography.png,/Users/markqu/Library/CloudStorage/OneDrive-JohnsHopkins/Research/2026_ORNL_Kelley_RSI/Data_/AFM_batch_process/All_Data/AFM_RMS_outputs/15_0617_oxy_40W_5um_1.0_00000_rms_processed_height.npz
15_0617_oxy_40W_5um_2.0_00000.spm,"s [zsensor] ""height sensor""",True,5.0,5.0,512,512,9.765625,9.765625,2,3.5,92.87872314453125,median,True,3.0,36569,13.949966430664062,0.42687299819849533,0.6062025500774552,10.103599865537623,3.2650024036273377,-1.8335695042507734,19.822148081184743,/Users/markqu/Library/CloudStorage/OneDrive-JohnsHopkins/Research/2026_ORNL_Kelley_RSI/Data_/AFM_batch_process/All_Data/AFM_RMS_outputs/15_0617_oxy_40W_5um_2.0_00000_rms_topography.png,/Users/markqu/Library/CloudStorage/OneDrive-JohnsHopkins/Research/2026_ORNL_Kelley_RSI/Data_/AFM_batch_process/All_Data/AFM_RMS_outputs/15_0617_oxy_40W_5um_2.0_00000_rms_processed_height.npz
15_0617_oxy_40W_5um_3.0_00000.spm,"s [zsensor] ""height sensor""",True,5.0,5.0,512,512,9.765625,9.765625,2,3.5,88.726806640625,median,True,3.0,38452,14.66827392578125,0.413735893060759,0.5838146823141539,9.200419017163405,3.090902631134536,-1.7174101421738095,18.869598081842614,/Users/markqu/Library/CloudStorage/OneDrive-JohnsHopkins/Research/2026_ORNL_Kelley_RSI/Data_/AFM_batch_process/All_Data/AFM_RMS_outputs/15_0617_oxy_40W_5um_3.0_00000_rms_topography.png,/Users/markqu/Library/CloudStorage/OneDrive-JohnsHopkins/Research/2026_ORNL_Kelley_RSI/Data_/AFM_batch_process/All_Data/AFM_RMS_outputs/15_0617_oxy_40W_5um_3.0_00000_rms_processed_height.npz
22_0624_1um_1.0_00002.spm,"s [zsensor] ""height sensor""",True,1.0,1.0,512,512,1.953125,1.953125,2,3.5,99.67117309570312,median,True,3.0,26873,10.251235961914062,0.2740806119107753,0.35520885099114985,3.9725036156919367,1.9359463485674624,-0.1292737387146988,4.316480939171749,/Users/markqu/Library/CloudStorage/OneDrive-JohnsHopkins/Research/2026_ORNL_Kelley_RSI/Data_/AFM_batch_process/All_Data/AFM_RMS_outputs/22_0624_1um_1.0_00002_rms_topography.png,/Users/markqu/Library/CloudStorage/OneDrive-JohnsHopkins/Research/2026_ORNL_Kelley_RSI/Data_/AFM_batch_process/All_Data/AFM_RMS_outputs/22_0624_1um_1.0_00002_rms_processed_height.npz
22_0624_2um_1.0_00001.spm,"s [zsensor] ""height sensor""",True,2.0,2.0,512,512,3.90625,3.90625,2,3.5,99.664306640625,median,True,3.0,56138,21.414947509765625,0.29548852705173995,0.4156904920336893,6.819152691112726,2.5427887424712194,-1.5529901197522111,16.8696706341818,/Users/markqu/Library/CloudStorage/OneDrive-JohnsHopkins/Research/2026_ORNL_Kelley_RSI/Data_/AFM_batch_process/All_Data/AFM_RMS_outputs/22_0624_2um_1.0_00001_rms_topography.png,/Users/markqu/Library/CloudStorage/OneDrive-JohnsHopkins/Research/2026_ORNL_Kelley_RSI/Data_/AFM_batch_process/All_Data/AFM_RMS_outputs/22_0624_2um_1.0_00001_rms_processed_height.npz
22_0624_5um_1.0_00003.spm,"s [zsensor] ""height sensor""",True,5.0,5.0,512,512,9.765625,9.765625,2,3.5,99.54910278320312,median,True,3.0,37853,14.439773559570312,0.32703186821810853,0.4901874281970191,13.231404835528771,2.5178785702654447,-2.8856294801266578,34.70139702994442,/Users/markqu/Library/CloudStorage/OneDrive-JohnsHopkins/Research/2026_ORNL_Kelley_RSI/Data_/AFM_batch_process/All_Data/AFM_RMS_outputs/22_0624_5um_1.0_00003_rms_topography.png,/Users/markqu/Library/CloudStorage/OneDrive-JohnsHopkins/Research/2026_ORNL_Kelley_RSI/Data_/AFM_batch_process/All_Data/AFM_RMS_outputs/22_0624_5um_1.0_00003_rms_processed_height.npz
24_0625_1um_1.0_00000.spm,"s [zsensor] ""height sensor""",True,1.0,1.0,512,512,1.953125,1.953125,2,3.5,99.85847473144531,median,True,3.0,3,0.0011444091796875,0.4393737869264057,0.5543468509103284,4.438962290361892,2.882343968095344,0.25886876453769503,3.1340176113882188,/Users/markqu/Library/CloudStorage/OneDrive-JohnsHopkins/Research/2026_ORNL_Kelley_RSI/Data_/AFM_batch_process/All_Data/AFM_RMS_outputs/24_0625_1um_1.0_00000_rms_topography.png,/Users/markqu/Library/CloudStorage/OneDrive-JohnsHopkins/Research/2026_ORNL_Kelley_RSI/Data_/AFM_batch_process/All_Data/AFM_RMS_outputs/24_0625_1um_1.0_00000_rms_processed_height.npz
24_0625_2um_1.0_00000.spm,"s [zsensor] ""height sensor""",True,2.0,2.0,512,512,3.90625,3.90625,2,3.5,99.87602233886719,median,True,3.0,100937,38.50440979003906,0.40615604533373867,0.5159126079932139,5.307892863468067,2.754095455805846,0.15744350902086202,3.434345374467247,/Users/markqu/Library/CloudStorage/OneDrive-JohnsHopkins/Research/2026_ORNL_Kelley_RSI/Data_/AFM_batch_process/All_Data/AFM_RMS_outputs/24_0625_2um_1.0_00000_rms_topography.png,/Users/markqu/Library/CloudStorage/OneDrive-JohnsHopkins/Research/2026_ORNL_Kelley_RSI/Data_/AFM_batch_process/All_Data/AFM_RMS_outputs/24_0625_2um_1.0_00000_rms_processed_height.npz
24_0625_5um_1.0_00001.spm,"s [zsensor] ""height sensor""",True,5.0,5.0,512,512,9.765625,9.765625,2,3.5,96.59805297851562,median,True,3.0,24335,9.283065795898438,0.4392915376406457,0.5889842759302458,17.854246377772707,3.080227264500464,0.4075772118498453,22.453210066598228,/Users/markqu/Library/CloudStorage/OneDrive-JohnsHopkins/Research/2026_ORNL_Kelley_RSI/Data_/AFM_batch_process/All_Data/AFM_RMS_outputs/24_0625_5um_1.0_00001_rms_topography.png,/Users/markqu/Library/CloudStorage/OneDrive-JohnsHopkins/Research/2026_ORNL_Kelley_RSI/Data_/AFM_batch_process/All_Data/AFM_RMS_outputs/24_0625_5um_1.0_00001_rms_processed_height.npz
25_0626_vac210_1um_2.0_00001.spm,"s [zsensor] ""height sensor""",True,1.0,1.0,256,256,3.90625,3.90625,2,3.5,99.86572265625,median,True,3.0,29050,44.3267822265625,0.3972393992541383,0.5049543608949242,4.5119482683738905,2.688776876774689,0.31909284687221734,3.385090507904124,/Users/markqu/Library/CloudStorage/OneDrive-JohnsHopkins/Research/2026_ORNL_Kelley_RSI/Data_/AFM_batch_process/All_Data/AFM_RMS_outputs/25_0626_vac210_1um_2.0_00001_rms_topography.png,/Users/markqu/Library/CloudStorage/OneDrive-JohnsHopkins/Research/2026_ORNL_Kelley_RSI/Data_/AFM_batch_process/All_Data/AFM_RMS_outputs/25_0626_vac210_1um_2.0_00001_rms_processed_height.npz
25_0626_vac210_2um_1.0_00000.spm,"s [zsensor] ""height sensor""",True,2.0,2.0,256,256,7.8125,7.8125,2,3.5,92.6422119140625,median,True,3.0,13392,20.4345703125,0.2729079274770724,0.3701037743041438,6.8312391345442585,2.132726857467583,0.12203255386868267,9.60069372346076,/Users/markqu/Library/CloudStorage/OneDrive-JohnsHopkins/Research/2026_ORNL_Kelley_RSI/Data_/AFM_batch_process/All_Data/AFM_RMS_outputs/25_0626_vac210_2um_1.0_00000_rms_topography.png,/Users/markqu/Library/CloudStorage/OneDrive-JohnsHopkins/Research/2026_ORNL_Kelley_RSI/Data_/AFM_batch_process/All_Data/AFM_RMS_outputs/25_0626_vac210_2um_1.0_00000_rms_processed_height.npz
25_0626_vac210_2um_1.0_00001.spm,"s [zsensor] ""height sensor""",True,2.0,2.0,256,256,7.8125,7.8125,2,3.5,99.61700439453125,median,True,3.0,15850,24.1851806640625,0.25792096796633995,0.3815401491004322,8.778619277505696,2.2421703360798,3.7054554446971006,52.13630135858952,/Users/markqu/Library/CloudStorage/OneDrive-JohnsHopkins/Research/2026_ORNL_Kelley_RSI/Data_/AFM_batch_process/All_Data/AFM_RMS_outputs/25_0626_vac210_2um_1.0_00001_rms_topography.png,/Users/markqu/Library/CloudStorage/OneDrive-JohnsHopkins/Research/2026_ORNL_Kelley_RSI/Data_/AFM_batch_process/All_Data/AFM_RMS_outputs/25_0626_vac210_2um_1.0_00001_rms_processed_height.npz
25_0626_vac210_2um_2.0_00000.spm,"s [zsensor] ""height sensor""",True,2.0,2.0,256,256,7.8125,7.8125,2,3.5,99.71466064453125,median,True,3.0,7356,11.224365234375,0.40245753405563756,0.5340368037097459,11.311757415175665,2.740935591140894,1.3752707183823116,20.680766843411764,/Users/markqu/Library/CloudStorage/OneDrive-JohnsHopkins/Research/2026_ORNL_Kelley_RSI/Data_/AFM_batch_process/All_Data/AFM_RMS_outputs/25_0626_vac210_2um_2.0_00000_rms_topography.png,/Users/markqu/Library/CloudStorage/OneDrive-JohnsHopkins/Research/2026_ORNL_Kelley_RSI/Data_/AFM_batch_process/All_Data/AFM_RMS_outputs/25_0626_vac210_2um_2.0_00000_rms_processed_height.npz
25_0626_vac210_5um_1.spm,"s [zsensor] ""height sensor""",True,5.0,5.0,256,256,19.53125,19.53125,2,3.5,92.98858642578125,median,True,3.0,3857,5.88531494140625,0.18769979405978204,0.40390674717659497,10.41820203915524,1.3030130654591052,-9.429690851733687,133.23061701327325,/Users/markqu/Library/CloudStorage/OneDrive-JohnsHopkins/Research/2026_ORNL_Kelley_RSI/Data_/AFM_batch_process/All_Data/AFM_RMS_outputs/25_0626_vac210_5um_1_rms_topography.png,/Users/markqu/Library/CloudStorage/OneDrive-JohnsHopkins/Research/2026_ORNL_Kelley_RSI/Data_/AFM_batch_process/All_Data/AFM_RMS_outputs/25_0626_vac210_5um_1_rms_processed_height.npz
25_0626_vac210_5um_2.0_00000.spm,"s [zsensor] ""height sensor""",True,5.0,5.0,256,256,19.53125,19.53125,2,3.5,99.871826171875,median,True,3.0,1717,2.61993408203125,0.5513555096381365,0.6943276505673165,6.557501038234019,3.538295149840792,-0.003352426426617341,3.256292548405287,/Users/markqu/Library/CloudStorage/OneDrive-JohnsHopkins/Research/2026_ORNL_Kelley_RSI/Data_/AFM_batch_process/All_Data/AFM_RMS_outputs/25_0626_vac210_5um_2.0_00000_rms_topography.png,/Users/markqu/Library/CloudStorage/OneDrive-JohnsHopkins/Research/2026_ORNL_Kelley_RSI/Data_/AFM_batch_process/All_Data/AFM_RMS_outputs/25_0626_vac210_5um_2.0_00000_rms_processed_height.npz
26_0629_mixed_ps_1um_1.0_00000.spm,"s [zsensor] ""height sensor""",True,1.0,1.0,256,256,3.90625,3.90625,2,3.5,99.8382568359375,median,True,3.0,26158,39.9139404296875,0.4035275596011373,0.5168974623407097,5.148479006578137,2.7861974178085824,0.20909142203453265,3.4741968679832422,/Users/markqu/Library/CloudStorage/OneDrive-JohnsHopkins/Research/2026_ORNL_Kelley_RSI/Data_/AFM_batch_process/All_Data/AFM_RMS_outputs/26_0629_mixed_ps_1um_1.0_00000_rms_topography.png,/Users/markqu/Library/CloudStorage/OneDrive-JohnsHopkins/Research/2026_ORNL_Kelley_RSI/Data_/AFM_batch_process/All_Data/AFM_RMS_outputs/26_0629_mixed_ps_1um_1.0_00000_rms_processed_height.npz
26_0629_mixed_ps_5um_1.0_00000.spm,"s [zsensor] ""height sensor""",True,5.0,5.0,256,256,19.53125,19.53125,2,3.5,99.87335205078125,median,True,3.0,3755,5.72967529296875,0.41205866504353617,0.5244589087987469,5.929753877207601,2.74946832727292,0.005530081559586475,3.7575245688770997,/Users/markqu/Library/CloudStorage/OneDrive-JohnsHopkins/Research/2026_ORNL_Kelley_RSI/Data_/AFM_batch_process/All_Data/AFM_RMS_outputs/26_0629_mixed_ps_5um_1.0_00000_rms_topography.png,/Users/markqu/Library/CloudStorage/OneDrive-JohnsHopkins/Research/2026_ORNL_Kelley_RSI/Data_/AFM_batch_process/All_Data/AFM_RMS_outputs/26_0629_mixed_ps_5um_1.0_00000_rms_processed_height.npz
27_0629_Mercer_1um_1.0_00000.spm,"s [zsensor] ""height sensor""",True,1.0,1.0,512,512,1.953125,1.953125,2,3.5,97.03636169433594,median,True,3.0,88715,33.84208679199219,2.039113639483126,2.6379452437338373,22.8649335103021,13.949112349422649,1.1426623111868046,5.067575497634043,/Users/markqu/Library/CloudStorage/OneDrive-JohnsHopkins/Research/2026_ORNL_Kelley_RSI/Data_/AFM_batch_process/All_Data/AFM_RMS_outputs/27_0629_Mercer_1um_1.0_00000_rms_topography.png,/Users/markqu/Library/CloudStorage/OneDrive-JohnsHopkins/Research/2026_ORNL_Kelley_RSI/Data_/AFM_batch_process/All_Data/AFM_RMS_outputs/27_0629_Mercer_1um_1.0_00000_rms_processed_height.npz
27_0629_Mercer_5um_1.0_00000.spm,"s [zsensor] ""height sensor""",True,5.0,5.0,256,256,19.53125,19.53125,2,3.5,98.876953125,median,True,3.0,6622,10.1043701171875,2.028797242039949,2.5259054543062542,23.051548360315053,12.280322888815153,0.9378520854657937,3.9263103021977526,/Users/markqu/Library/CloudStorage/OneDrive-JohnsHopkins/Research/2026_ORNL_Kelley_RSI/Data_/AFM_batch_process/All_Data/AFM_RMS_outputs/27_0629_Mercer_5um_1.0_00000_rms_topography.png,/Users/markqu/Library/CloudStorage/OneDrive-JohnsHopkins/Research/2026_ORNL_Kelley_RSI/Data_/AFM_batch_process/All_Data/AFM_RMS_outputs/27_0629_Mercer_5um_1.0_00000_rms_processed_height.npz
28_0630_mixed_ps2_1um_1.0_00000.spm,"s [zsensor] ""height sensor""",True,1.0,1.0,256,256,3.90625,3.90625,2,3.5,99.60479736328125,median,True,3.0,47359,72.26409912109375,0.3463381709938149,0.44717149681489077,4.210200601899453,2.5099125894771555,-0.007253482857280165,3.8363086624404303,/Users/markqu/Library/CloudStorage/OneDrive-JohnsHopkins/Research/2026_ORNL_Kelley_RSI/Data_/AFM_batch_process/All_Data/AFM_RMS_outputs/28_0630_mixed_ps2_1um_1.0_00000_rms_topography.png,/Users/markqu/Library/CloudStorage/OneDrive-JohnsHopkins/Research/2026_ORNL_Kelley_RSI/Data_/AFM_batch_process/All_Data/AFM_RMS_outputs/28_0630_mixed_ps2_1um_1.0_00000_rms_processed_height.npz
28_0630_mixed_ps2_5um_1.0_00000.spm,"s [zsensor] ""height sensor""",True,5.0,5.0,256,256,19.53125,19.53125,2,3.5,100.0,median,True,3.0,3378,5.1544189453125,0.37826312918683463,0.4904808781998417,6.0664608353317195,2.5693718533440366,-0.47207918290224776,6.050758047968999,/Users/markqu/Library/CloudStorage/OneDrive-JohnsHopkins/Research/2026_ORNL_Kelley_RSI/Data_/AFM_batch_process/All_Data/AFM_RMS_outputs/28_0630_mixed_ps2_5um_1.0_00000_rms_topography.png,/Users/markqu/Library/CloudStorage/OneDrive-JohnsHopkins/Research/2026_ORNL_Kelley_RSI/Data_/AFM_batch_process/All_Data/AFM_RMS_outputs/28_0630_mixed_ps2_5um_1.0_00000_rms_processed_height.npz
30_0631_mixed_ps10min_1um_1.0_00000.spm,"s [zsensor] ""height sensor""",True,1.0,1.0,256,256,3.90625,3.90625,2,3.5,99.810791015625,median,True,3.0,7503,11.44866943359375,0.1881604251019592,0.23694439141684326,1.7807422447248573,1.2052340759985491,0.3140622302981265,3.0723128660857766,/Users/markqu/Library/CloudStorage/OneDrive-JohnsHopkins/Research/2026_ORNL_Kelley_RSI/Data_/AFM_batch_process/All_Data/AFM_RMS_outputs/30_0631_mixed_ps10min_1um_1.0_00000_rms_topography.png,/Users/markqu/Library/CloudStorage/OneDrive-JohnsHopkins/Research/2026_ORNL_Kelley_RSI/Data_/AFM_batch_process/All_Data/AFM_RMS_outputs/30_0631_mixed_ps10min_1um_1.0_00000_rms_processed_height.npz
30_0631_mixed_ps10min_5um_1.0_00000.spm,"s [zsensor] ""height sensor""",True,5.0,5.0,256,256,19.53125,19.53125,2,3.5,99.7589111328125,median,True,3.0,3450,5.2642822265625,0.1582771102575456,0.19817677121288318,1.5309705691634217,1.009619285881683,0.15230168587525228,2.957705318738184,/Users/markqu/Library/CloudStorage/OneDrive-JohnsHopkins/Research/2026_ORNL_Kelley_RSI/Data_/AFM_batch_process/All_Data/AFM_RMS_outputs/30_0631_mixed_ps10min_5um_1.0_00000_rms_topography.png,/Users/markqu/Library/CloudStorage/OneDrive-JohnsHopkins/Research/2026_ORNL_Kelley_RSI/Data_/AFM_batch_process/All_Data/AFM_RMS_outputs/30_0631_mixed_ps10min_5um_1.0_00000_rms_processed_height.npz
30_0631_mixed_ps10min_5um_1.0_00001.spm,"s [zsensor] ""height sensor""",True,5.0,5.0,256,256,19.53125,19.53125,2,3.5,99.8016357421875,median,True,3.0,2901,4.42657470703125,0.16339416809317558,0.20434958193173564,1.6085030307906305,1.0351749710222995,0.15162175431031055,2.9183112750051667,/Users/markqu/Library/CloudStorage/OneDrive-JohnsHopkins/Research/2026_ORNL_Kelley_RSI/Data_/AFM_batch_process/All_Data/AFM_RMS_outputs/30_0631_mixed_ps10min_5um_1.0_00001_rms_topography.png,/Users/markqu/Library/CloudStorage/OneDrive-JohnsHopkins/Research/2026_ORNL_Kelley_RSI/Data_/AFM_batch_process/All_Data/AFM_RMS_outputs/30_0631_mixed_ps10min_5um_1.0_00001_rms_processed_height.npz
33_0702_50W_1um_1.0_00000.spm,"s [zsensor] ""height sensor""",True,1.0,1.0,256,256,3.90625,3.90625,2,3.5,99.8779296875,median,True,3.0,5577,8.50982666015625,0.23946162280936292,0.3052663588196551,2.8406638602892613,1.6287384715962796,0.5789432785055805,3.7723219976528872,/Users/markqu/Library/CloudStorage/OneDrive-JohnsHopkins/Research/2026_ORNL_Kelley_RSI/Data_/AFM_batch_process/All_Data/AFM_RMS_outputs/33_0702_50W_1um_1.0_00000_rms_topography.png,/Users/markqu/Library/CloudStorage/OneDrive-JohnsHopkins/Research/2026_ORNL_Kelley_RSI/Data_/AFM_batch_process/All_Data/AFM_RMS_outputs/33_0702_50W_1um_1.0_00000_rms_processed_height.npz
33_0702_50W_1um_2.0_00000.spm,"s [zsensor] ""height sensor""",True,1.0,1.0,256,256,3.90625,3.90625,2,3.5,99.7528076171875,median,True,3.0,5564,8.489990234375,0.19144320726036676,0.24556880230684364,2.409710627570563,1.3221673742707667,0.47212806309508637,3.9655396195799986,/Users/markqu/Library/CloudStorage/OneDrive-JohnsHopkins/Research/2026_ORNL_Kelley_RSI/Data_/AFM_batch_process/All_Data/AFM_RMS_outputs/33_0702_50W_1um_2.0_00000_rms_topography.png,/Users/markqu/Library/CloudStorage/OneDrive-JohnsHopkins/Research/2026_ORNL_Kelley_RSI/Data_/AFM_batch_process/All_Data/AFM_RMS_outputs/33_0702_50W_1um_2.0_00000_rms_processed_height.npz
33_0702_50W_5um_2.0_00000.spm,"s [zsensor] ""height sensor""",True,5.0,5.0,256,256,19.53125,19.53125,2,3.5,99.810791015625,median,True,3.0,2622,4.0008544921875,0.16167296552770521,0.20251491469868826,1.7319395223972003,1.0309482895854816,0.1474495580433475,2.966703775903813,/Users/markqu/Library/CloudStorage/OneDrive-JohnsHopkins/Research/2026_ORNL_Kelley_RSI/Data_/AFM_batch_process/All_Data/AFM_RMS_outputs/33_0702_50W_5um_2.0_00000_rms_topography.png,/Users/markqu/Library/CloudStorage/OneDrive-JohnsHopkins/Research/2026_ORNL_Kelley_RSI/Data_/AFM_batch_process/All_Data/AFM_RMS_outputs/33_0702_50W_5um_2.0_00000_rms_processed_height.npz
33_0702_50W_5um_2.0_00001.spm,"s [zsensor] ""height sensor""",True,5.0,5.0,256,256,19.53125,19.53125,2,3.5,99.96490478515625,median,True,3.0,2664,4.06494140625,0.1598545153276245,0.20001505484608395,1.6493122702279401,1.0164162584855279,0.15336518902817112,2.955971019092759,/Users/markqu/Library/CloudStorage/OneDrive-JohnsHopkins/Research/2026_ORNL_Kelley_RSI/Data_/AFM_batch_process/All_Data/AFM_RMS_outputs/33_0702_50W_5um_2.0_00001_rms_topography.png,/Users/markqu/Library/CloudStorage/OneDrive-JohnsHopkins/Research/2026_ORNL_Kelley_RSI/Data_/AFM_batch_process/All_Data/AFM_RMS_outputs/33_0702_50W_5um_2.0_00001_rms_processed_height.npz
33_0702_50W_5um_2.0_00002.spm,"s [zsensor] ""height sensor""",True,5.0,5.0,256,256,19.53125,19.53125,2,3.5,99.83367919921875,median,True,3.0,2756,4.205322265625,0.160138587181181,0.20071702546141207,1.6507873620789368,1.0192775858460381,0.14657682252667845,2.955241896495615,/Users/markqu/Library/CloudStorage/OneDrive-JohnsHopkins/Research/2026_ORNL_Kelley_RSI/Data_/AFM_batch_process/All_Data/AFM_RMS_outputs/33_0702_50W_5um_2.0_00002_rms_topography.png,/Users/markqu/Library/CloudStorage/OneDrive-JohnsHopkins/Research/2026_ORNL_Kelley_RSI/Data_/AFM_batch_process/All_Data/AFM_RMS_outputs/33_0702_50W_5um_2.0_00002_rms_processed_height.npz
33_0702_50W_5um_2.0_00003.spm,"s [zsensor] ""height sensor""",True,5.0,5.0,256,256,19.53125,19.53125,2,3.5,99.8077392578125,median,True,3.0,2480,3.7841796875,0.1607438697076115,0.20131039365836909,1.6477864563683828,1.026819415796168,0.1397120553734349,2.949996404697364,/Users/markqu/Library/CloudStorage/OneDrive-JohnsHopkins/Research/2026_ORNL_Kelley_RSI/Data_/AFM_batch_process/All_Data/AFM_RMS_outputs/33_0702_50W_5um_2.0_00003_rms_topography.png,/Users/markqu/Library/CloudStorage/OneDrive-JohnsHopkins/Research/2026_ORNL_Kelley_RSI/Data_/AFM_batch_process/All_Data/AFM_RMS_outputs/33_0702_50W_5um_2.0_00003_rms_processed_height.npz
33_0702_50W_5um_2.0_00004.spm,"s [zsensor] ""height sensor""",True,5.0,5.0,256,256,19.53125,19.53125,2,3.5,99.81842041015625,median,True,3.0,2835,4.32586669921875,0.1584221934399601,0.19834457877853462,1.688717561381768,1.0158968538853526,0.14611370209605862,2.9697655016137423,/Users/markqu/Library/CloudStorage/OneDrive-JohnsHopkins/Research/2026_ORNL_Kelley_RSI/Data_/AFM_batch_process/All_Data/AFM_RMS_outputs/33_0702_50W_5um_2.0_00004_rms_topography.png,/Users/markqu/Library/CloudStorage/OneDrive-JohnsHopkins/Research/2026_ORNL_Kelley_RSI/Data_/AFM_batch_process/All_Data/AFM_RMS_outputs/33_0702_50W_5um_2.0_00004_rms_processed_height.npz
33_0702_50W_5um_2.0_00005.spm,"s [zsensor] ""height sensor""",True,5.0,5.0,256,256,19.53125,19.53125,2,3.5,99.79095458984375,median,True,3.0,2941,4.48760986328125,0.15670271066189334,0.19625532505014656,1.6456166549329359,1.0000673105327693,0.160292972168787,2.9766860030490254,/Users/markqu/Library/CloudStorage/OneDrive-JohnsHopkins/Research/2026_ORNL_Kelley_RSI/Data_/AFM_batch_process/All_Data/AFM_RMS_outputs/33_0702_50W_5um_2.0_00005_rms_topography.png,/Users/markqu/Library/CloudStorage/OneDrive-JohnsHopkins/Research/2026_ORNL_Kelley_RSI/Data_/AFM_batch_process/All_Data/AFM_RMS_outputs/33_0702_50W_5um_2.0_00005_rms_processed_height.npz
33_0702_50W_5um_2.0_00006.spm,"s [zsensor] ""height sensor""",True,5.0,5.0,256,256,19.53125,19.53125,2,3.5,99.7833251953125,median,True,3.0,2816,4.296875,0.15850556680546563,0.19883293238796262,1.5771436848862392,1.014760970774632,0.153818093536212,2.969716812517406,/Users/markqu/Library/CloudStorage/OneDrive-JohnsHopkins/Research/2026_ORNL_Kelley_RSI/Data_/AFM_batch_process/All_Data/AFM_RMS_outputs/33_0702_50W_5um_2.0_00006_rms_topography.png,/Users/markqu/Library/CloudStorage/OneDrive-JohnsHopkins/Research/2026_ORNL_Kelley_RSI/Data_/AFM_batch_process/All_Data/AFM_RMS_outputs/33_0702_50W_5um_2.0_00006_rms_processed_height.npz
33_0702_50W_5um_2.0_00007.spm,"s [zsensor] ""height sensor""",True,5.0,5.0,256,256,19.53125,19.53125,2,3.5,99.80621337890625,median,True,3.0,2449,3.73687744140625,0.15992761346218434,0.200298583596104,1.574029777117095,1.022471232118666,0.14631913194356783,2.9620934735110183,/Users/markqu/Library/CloudStorage/OneDrive-JohnsHopkins/Research/2026_ORNL_Kelley_RSI/Data_/AFM_batch_process/All_Data/AFM_RMS_outputs/33_0702_50W_5um_2.0_00007_rms_topography.png,/Users/markqu/Library/CloudStorage/OneDrive-JohnsHopkins/Research/2026_ORNL_Kelley_RSI/Data_/AFM_batch_process/All_Data/AFM_RMS_outputs/33_0702_50W_5um_2.0_00007_rms_processed_height.npz

File: data/XRR_summary.csv
file,status,t_nm,t_err_nm,t_fft_nm,rho_gcm3,rho_err,rho_pct_theoretical,sig_top_nm,sig_top_err,sig_int_nm,sig_int_err,rho_substrate_gcm3,tth_offset_deg,footprint_2theta_deg,scale,bkg_norm,two_theta_c_deg,fit_logRMSE,n_pts_fit,warnings
17_0622_oxy_30W_XRR.xy,OK,10.31,1.95,9.0,3.509,0.116,107.8,2.39,0.04,6.00,1.79,2.650,0 (fixed),0.020,0.194,2.82e-06,0.5405,0.1913,400,"max intensity 5e+06 cts - check detector linearity ; only ~2.0 fringes in range - thickness poorly constrained; extend the scan range ; parameter t_film=103.1 at its bound [76.23,103.1] - widen bounds and refit ; parameter sig_int=60 at its bound [0,60] - widen bounds and refit ; parameter rho_sub=2.65 at its bound [2,2.65] - widen bounds and refit ; fitted substrate density 2.65 g/cm3 deviates from nominal 2.20 - dense oxide or a graded film/substrate interface; film density then carries extra systematic uncertainty (~a few %) ; poor fit quality (log10-RMSE=0.191 > 0.15) - consider INCLUDE_CAP_LAYER=True or a graded interface; treat parameters with caution ; fit thickness 10.3 nm vs FFT 9.0 nm (> 3% apart) - verify fringe match ; fitted density 3.51 g/cm3 exceeds theoretical (3.25) by >2% - unphysical for AlN; check alignment/zero offset or model ; roughness 6.0 nm is large - Nevot-Croce approximation marginal; consider a graded-density model"
22_0624_80m_N2_cool_XRR.xy,OK,7.65,unconstr.,9.0,3.582,0.478,110.1,6.76,0.90,2.54,0.21,2.000,0 (fixed),1.007,1.110,4.33e-06,0.5461,0.3099,400,"max intensity 4.6e+06 cts - check detector linearity ; only ~2.0 fringes in range - thickness poorly constrained; extend the scan range ; parameter t_film=76.55 at its bound [76.55,103.6] - widen bounds and refit ; parameter rho_sub=2 at its bound [2,2.65] - widen bounds and refit ; fitted substrate density 2.00 g/cm3 deviates from nominal 2.20 - dense oxide or a graded film/substrate interface; film density then carries extra systematic uncertainty (~a few %) ; poor fit quality (log10-RMSE=0.310 > 0.15) - consider INCLUDE_CAP_LAYER=True or a graded interface; treat parameters with caution ; fit thickness 7.7 nm vs FFT 9.0 nm (> 3% apart) - verify fringe match ; fitted density 3.58 g/cm3 exceeds theoretical (3.25) by >2% - unphysical for AlN; check alignment/zero offset or model ; roughness 6.8 nm is large - Nevot-Croce approximation marginal; consider a graded-density model"
24_0625_oxy_40W_2.5mT_ps_XRR.xy,OK,10.31,2.08,9.0,3.363,0.126,103.3,2.87,0.08,6.00,1.62,2.650,0 (fixed),0.993,0.990,1.28e-05,0.5291,0.1311,392,"only ~2.0 fringes in range - thickness poorly constrained; extend the scan range ; parameter t_film=103.1 at its bound [76.22,103.1] - widen bounds and refit ; parameter sig_int=60 at its bound [0,60] - widen bounds and refit ; parameter rho_sub=2.65 at its bound [2,2.65] - widen bounds and refit ; fitted substrate density 2.65 g/cm3 deviates from nominal 2.20 - dense oxide or a graded film/substrate interface; film density then carries extra systematic uncertainty (~a few %) ; fit thickness 10.3 nm vs FFT 9.0 nm (> 3% apart) - verify fringe match ; fitted density 3.36 g/cm3 exceeds theoretical (3.25) by >2% - unphysical for AlN; check alignment/zero offset or model ; roughness 6.0 nm is large - Nevot-Croce approximation marginal; consider a graded-density model"
26_0629_mixed_psXRR.xy,OK,10.34,1.42,9.0,3.203,0.065,98.4,2.77,0.03,6.00,1.33,2.650,0 (fixed),1.263,1.822,7.80e-06,0.5164,0.1103,392,"max intensity 1.1e+06 cts - check detector linearity ; only ~2.0 fringes in range - thickness poorly constrained; extend the scan range ; parameter t_film=103.4 at its bound [76.4,103.4] - widen bounds and refit ; parameter sig_int=60 at its bound [0,60] - widen bounds and refit ; parameter rho_sub=2.65 at its bound [2,2.65] - widen bounds and refit ; fitted substrate density 2.65 g/cm3 deviates from nominal 2.20 - dense oxide or a graded film/substrate interface; film density then carries extra systematic uncertainty (~a few %) ; fit thickness 10.3 nm vs FFT 9.0 nm (> 3% apart) - verify fringe match ; roughness 6.0 nm is large - Nevot-Croce approximation marginal; consider a graded-density model"
27_0629_Mercer_XRR.xy,OK,10.33,unconstr.,9.0,3.068,0.159,94.3,2.86,0.08,6.00,4.01,2.650,0 (fixed),0.020,0.145,2.21e-06,0.5054,0.2482,400,"max intensity 5e+06 cts - check detector linearity ; only ~2.0 fringes in range - thickness poorly constrained; extend the scan range ; parameter t_film=103.3 at its bound [76.35,103.3] - widen bounds and refit ; parameter sig_int=60 at its bound [0,60] - widen bounds and refit ; parameter rho_sub=2.65 at its bound [2,2.65] - widen bounds and refit ; fitted substrate density 2.65 g/cm3 deviates from nominal 2.20 - dense oxide or a graded film/substrate interface; film density then carries extra systematic uncertainty (~a few %) ; poor fit quality (log10-RMSE=0.248 > 0.15) - consider INCLUDE_CAP_LAYER=True or a graded interface; treat parameters with caution ; fit thickness 10.3 nm vs FFT 9.0 nm (> 3% apart) - verify fringe match ; roughness 6.0 nm is large - Nevot-Croce approximation marginal; consider a graded-density model"
28_0629_mixed_ps2XRR.xy,OK,10.33,unconstr.,9.0,2.000,0.159,61.4,8.00,1.32,0.29,unconstr.,2.000,0 (fixed),1.500,0.100,3.09e-07,0.4080,1.3912,400,"max intensity 5e+06 cts - check detector linearity ; only ~2.0 fringes in range - thickness poorly constrained; extend the scan range ; parameter rho_film=2 at its bound [2,3.6] - widen bounds and refit ; parameter t_film=103.3 at its bound [76.35,103.3] - widen bounds and refit ; parameter sig_top=80 at its bound [0,80] - widen bounds and refit ; parameter rho_sub=2 at its bound [2,2.65] - widen bounds and refit ; fitted substrate density 2.00 g/cm3 deviates from nominal 2.20 - dense oxide or a graded film/substrate interface; film density then carries extra systematic uncertainty (~a few %) ; poor fit quality (log10-RMSE=1.391 > 0.15) - consider INCLUDE_CAP_LAYER=True or a graded interface; treat parameters with caution ; fit thickness 10.3 nm vs FFT 9.0 nm (> 3% apart) - verify fringe match ; fitted density only 61% of theoretical - very porous film or wrong material model ; roughness 8.0 nm is large - Nevot-Croce approximation marginal; consider a graded-density model"
29_0630_no_350_XRR.xy,OK,10.32,2.38,9.0,3.600,0.166,110.6,2.81,0.07,6.00,1.99,2.650,0 (fixed),0.020,0.178,5.08e-06,0.5475,0.2268,400,"max intensity 4.8e+06 cts - check detector linearity ; only ~2.0 fringes in range - thickness poorly constrained; extend the scan range ; parameter rho_film=3.6 at its bound [2,3.6] - widen bounds and refit ; parameter t_film=103.2 at its bound [76.29,103.2] - widen bounds and refit ; parameter sig_int=60 at its bound [0,60] - widen bounds and refit ; parameter rho_sub=2.65 at its bound [2,2.65] - widen bounds and refit ; fitted substrate density 2.65 g/cm3 deviates from nominal 2.20 - dense oxide or a graded film/substrate interface; film density then carries extra systematic uncertainty (~a few %) ; poor fit quality (log10-RMSE=0.227 > 0.15) - consider INCLUDE_CAP_LAYER=True or a graded interface; treat parameters with caution ; fit thickness 10.3 nm vs FFT 9.0 nm (> 3% apart) - verify fringe match ; fitted density 3.60 g/cm3 exceeds theoretical (3.25) by >2% - unphysical for AlN; check alignment/zero offset or model ; roughness 6.0 nm is large - Nevot-Croce approximation marginal; consider a graded-density model"
30_0701_40W_XRR.xy,OK,124.12,0.06,123.1,3.306,0.015,101.6,1.38,0.03,0.58,0.18,2.650,0 (fixed),0.739,1.417,2.38e-05,0.5246,0.1242,388,"parameter rho_sub=2.65 at its bound [2,2.65] - widen bounds and refit ; fitted substrate density 2.65 g/cm3 deviates from nominal 2.20 - dense oxide or a graded film/substrate interface; film density then carries extra systematic uncertainty (~a few %)"
32_0701_40W_overnight_XRR.xy,OK,7.64,1.93,9.0,3.130,0.138,96.2,1.19,0.07,4.15,1.94,2.575,0 (fixed),0.020,0.573,2.57e-05,0.5105,0.1982,400,"only ~2.0 fringes in range - thickness poorly constrained; extend the scan range ; parameter t_film=76.45 at its bound [76.45,103.4] - widen bounds and refit ; fitted substrate density 2.58 g/cm3 deviates from nominal 2.20 - dense oxide or a graded film/substrate interface; film density then carries extra systematic uncertainty (~a few %) ; poor fit quality (log10-RMSE=0.198 > 0.15) - consider INCLUDE_CAP_LAYER=True or a graded interface; treat parameters with caution ; fit thickness 7.6 nm vs FFT 9.0 nm (> 3% apart) - verify fringe match"
33_0702_50W_XRR.xy,OK,125.89,0.06,126.1,2.941,0.013,90.3,1.75,0.01,0.00,unconstr.,2.583,0 (fixed),1.500,3.828,7.61e-05,0.4948,0.0835,379,fitted substrate density 2.58 g/cm3 deviates from nominal 2.20 - dense oxide or a graded film/substrate interface; film density then carries extra systematic uncertainty (~a few %)

File: data/rocking_curve_summary.csv
file,status,fwhm_deg,d_fwhm_deg_1sigma,fwhm_ci95_deg,fwhm_arcsec,center_deg,d_center_deg_1sigma,eta,d_eta,chi2_red,r2,points_per_fwhm,snr,asymmetry,max_corr_fwhm,expected_2theta_deg,expected_theta_deg,center_minus_expected_theta_deg,n_warnings,warnings
15_0617_oxy_40W_RC.xy,OK,1.737683841405869,0.0030663086934157014,0.00602461506528501,6255.661829061129,17.972540788118234,0.0010404739512283724,0.543539308413102,0.009084389948646299,1.2070519941727762,0.9994513614821928,173.7683841405906,89.1588100012286,0.008957299672815416,0.46857289982872224,35.76648608706432,17.88324304353216,0.08929774458607298,1,Fitted background is negative; scan tails may not define a true baseline.
17_0622_oxy_30W_RC.xy,OK,1.7169860176854228,0.002875350376283287,0.005649424414484658,6181.149663667522,17.98969481304107,0.0010007183064164374,0.4898028844835998,0.008650422984328747,0.9460845034022026,0.9995188264392277,171.69860176854593,82.8310948848823,0.001806106247500287,0.46908278611317805,35.76648608706432,17.88324304353216,0.106451769508908,1,Fitted background is negative; scan tails may not define a true baseline.
22_0624_80m_N2_cool_RC.xy,OK,1.4544539801595293,0.002319706676839696,0.004557708042357239,5236.034328574306,17.946811839066747,0.0008120543364694896,0.47727019735160403,0.0068186074074500745,1.1766735215750945,0.9995662547665528,145.44539801595604,88.43142560990553,0.011719241152945935,0.6129480121067503,35.76648608706432,17.88324304353216,0.06356879553458583,1,Fitted background is negative; scan tails may not define a true baseline.
24_0625_oxy_40W_2.5mT_ps_RC.xy,OK,1.214760338901956,0.005761074439967706,0.011319230819058446,4373.137220047041,17.985889079819657,0.0021419279566105144,0.34118536844677905,0.01565763734143749,1.4248053058645482,0.9967746603225409,121.47603389019818,29.055902653510532,0.006326326469823025,0.7031202817197956,35.76648608706432,17.88324304353216,0.10264603628749569,1,Fitted background is negative; scan tails may not define a true baseline.
25_0626_3.5_vac_RC.xy,OK,1.3390444294018151,0.007312589891046415,0.014367613840853584,4820.559945846534,18.172239960655112,0.0025937358749242,0.4874718637638202,0.020333299568851878,1.2226112500110125,0.9955622658266986,133.90444294018437,26.86342517219531,0.0012250647734749539,0.5506975688028763,35.76648608706432,17.88324304353216,0.28899691712295095,1,Fitted background is negative; scan tails may not define a true baseline.
26_0629_mixed_psRC.xy,OK,1.8386921707566604,0.005167354252178454,0.010152702610205977,6619.291814723977,17.883523282073842,0.0017542518848893943,0.5025419176763245,0.0171240038950073,1.0410710758156205,0.9984153249448365,183.86921707566995,51.0468395833329,0.0018809695452301025,0.5152495009665086,35.76648608706432,17.88324304353216,0.0002802385416806885,1,Fitted background is negative; scan tails may not define a true baseline.
27_0629_Mercer_RC.xy,OK,4.740499999941717,3.240766186759423,6.367385264811022,17065.79999979018,17.57075380832635,0.08809667970107833,1.507262364008848e-09,1.3627967421196927,1.0540454046537096,0.7666700765019471,474.0499999941818,9.80000400564777,0.036798764331389906,0.999775240077912,35.76648608706432,17.88324304353216,-0.31248923520580973,5,Peak center is within one FWHM of a scan edge; widen the scan range.; Pseudo-Voigt eta is near a bound; a pure Gaussian/Lorentzian may describe the peak.; Peak SNR <10; FWHM uncertainty may be unreliable.; FWHM is highly correlated with another fit parameter; uncertainty is model-dependent.; Peak center differs from CIF Bragg theta by -0.312 deg; verify 2theta setting/indexing.
28_0629_mixed_ps2RC.xy,OK,1.123550711734454,0.0019430497563472286,0.0038176609092960864,4044.7825622440346,17.924726315076086,0.0006967403113646204,0.3649664099635299,0.004941461901428187,2.209487733261359,0.9997302451459377,112.3550711734478,109.1995498638136,0.0017274119146763343,0.7336708341994249,35.76648608706432,17.88324304353216,0.041483271543924616,2,"Reduced chi-square >2; inspect residuals for asymmetry, shoulders, or wrong background.; Fitted background is negative; scan tails may not define a true baseline."
29_0630_no_350_RC.xy,OK,1.0877514265566617,0.002039300181263003,0.004006771601651627,3915.905135603982,17.96484067434398,0.0007286941626787177,0.3748901658757386,0.0052018403774569165,2.651759296280837,0.9997409173453577,108.77514265566849,112.55944193816205,0.002064847570199227,0.7320077707345675,35.76648608706432,17.88324304353216,0.08159763081181737,2,"Reduced chi-square >2; inspect residuals for asymmetry, shoulders, or wrong background.; Fitted background is negative; scan tails may not define a true baseline."
30_0701_40W_RC.xy,OK,2.0982442977910862,0.010845978949270326,0.021309938009779997,7553.67947204791,17.962173326285924,0.0032936891114538585,0.45339675303281085,0.031136136725497067,1.0868245875302873,0.9962207862750299,209.8244297791131,35.114518759170174,0.008768100607659148,0.7517498375912298,35.76648608706432,17.88324304353216,0.07893028275376324,2,Peak center is within one FWHM of a scan edge; widen the scan range.; Fitted background is negative; scan tails may not define a true baseline.
32_0701_40W_overnight_RC.xy,OK,1.956720360842778,0.007280334714289115,0.014298327800405205,7044.193299034,17.93877844479424,0.002571314596533283,0.425824654129203,0.02337469577376462,1.0655588622090806,0.9961626738245503,195.67203608428196,29.17159087082954,0.02527105497854514,0.5843789858050334,35.76648608706432,17.88324304353216,0.05553540126208034,1,Fitted background is negative; scan tails may not define a true baseline.
33_0702_50W_RC.xy,OK,1.9338355852379767,0.006378621954759116,0.012517110700904175,6961.808106856716,17.93713164745485,0.002413579959229343,0.2682620155518925,0.007561565235931634,1.290033172938786,0.9972593669121574,193.38355852380178,29.0844203171462,0.018681644456165988,0.7159394589636725,35.76648608706432,17.88324304353216,0.05388860392269024,0,
